Repository: ihjas-ahammed/SSC-FILES

File: SEM5-PYQ/PROPERTIES-OF-SOLIDS/source/books/prepare/module-4/book-sources/bs-7-dielectrics.html
<!-- Book source: Puri and Babbar, Solid State Physics and Electronics, chapter 9 (Dielectric properties of solids), printed pages 265-279.
Codex transcription from the page images (method: source/books/process.md), checked against the images for printed pp. 228 and 265.
Printed page = PDF page - 16. Chapter questions and problems are kept as printed (not used in the notes). -->
<section class="sheet book" id="p265">
<div class="pg">Printed page 265</div>
<h3>CHAPTER–IX</h3>
<h2>DIELECTRIC PROPERTIES OF SOLIDS</h2>
<p>Dielectrics are basically electric insulators which ordinarily do not contain any free charge carriers for conduction. They, however, contain positive and negative charges which are bound together and hence could be affected by the applied electric fields. A brief description of the properties of dielectric solids in the presence of an external electric field is given in this chapter. These properties are important to understand the propagation of electromagnetic waves through the material media and fabricate various devices such as capacitors, microphones, etc.</p>
<h3>9.1 POLARIZATION AND SUSCEPTIBILITY</h3>
<p>When a dielectric is placed in an external electric field $\mathbf{E}_o$, the positive and negative charges are displaced from their equilibrium positions by very small distances (less than an atomic diameter) throughout the volume of the dielectric. This results in the formation of a large number of dipoles each having some dipole moment in the direction of the field. The material is said to be polarized with a <i>polarization</i> $\mathbf{P}$ defined as the dipole moment per unit volume of the material. As shown in Fig. 9.1, the effect of polarization is to reduce the magnitude of the external field $\mathbf{E}_o$. Thus the magnitude of the resultant field is less than the applied field, i.e., $E&lt;E_o$. In vector notation, we may write</p>
<div class="eq">$$\mathbf{E}=\mathbf{E}_o+\mathbf{E}_p\tag{9.1}$$</div>
<div class="fig-label">Fig. 9.1. <i>A dielectric slab placed in an electric field $E_o$ produced by fixed charges (encircled) outside the slab. The internal polarization field $E_p$ is assumed to be due to fictitious bound charges at the surface of the slab and is directed opposite to $E_o$.</i></div>
<p>The field $\mathbf{E}_p$ is called the <i>polarization field</i> as it tends to oppose the applied field $\mathbf{E}_o$ within the material. For ordinary electric fields, the polarization $\mathbf{P}$ is proportional to the macroscopic field $\mathbf{E}$. In SI units, it is expressed as</p>
<div class="eq">$$\mathbf{P}=\varepsilon_o\chi_e\mathbf{E}\tag{9.2}$$</div>
<p>where $\varepsilon_o$ is the permittivity of free space and $\chi_e$ is the electric susceptibility. Thus, except for a</p>
</section>
<section class="sheet book" id="p266">
<div class="pg">Printed page 266</div>
<p class="running-head">Solid State Physics</p>
<p>constant factor, the electric susceptibility is a measure of the polarization produced in the material per unit resultant electric field.</p>
<h3>9.2 THE LOCAL FIELD</h3>
<p>The electric field acting at the site of an atom or molecule is, in general, significantly different from the macroscopic electric field $\mathbf{E}$ and is called the <i>local field</i>. This field is responsible for polarization of each atom or molecule of a solid. For an atomic site with cubic symmetry, the local field is given by the <i>Lorentz relation</i>, i.e.,</p>
<div class="eq">$$\mathbf{E}_{loc}=\mathbf{E}_o+\mathbf{E}_p+\frac{\mathbf{P}}{3\varepsilon_o}=\mathbf{E}+\frac{\mathbf{P}}{3\varepsilon_o}\tag{9.3}$$</div>
<p>Thus, apart from the macroscopic field, the local field also contains a term which represents the field due to polarization of other atoms in the solid. The expression (9.3) gets modified with shape of the specimen.</p>
<h3>9.3 DIELECTRIC CONSTANT AND POLARIZABILITY</h3>
<p>The electric displacement vector for an isotropic or cubic medium can be defined as</p>
<div class="eq">$$\mathbf{D}=\varepsilon_o\varepsilon_r\mathbf{E}=\varepsilon_o\mathbf{E}+\mathbf{P}\tag{9.4}$$</div>
<p>where $\varepsilon_r$ is called the <i>relative permittivity</i> or <i>dielectric constant</i> of the dielectric. It is a scalar quantity for an isotropic medium and is always dimensionless. The Eq. (9.4) can be used to define the dielectric constant as</p>
<div class="eq">$$\varepsilon_r=\frac{\varepsilon_o\mathbf{E}+\mathbf{P}}{\varepsilon_o\mathbf{E}}=1+\chi_e\tag{9.5}$$</div>
<p>Thus, like susceptibility, the dielectric constant is also a measure of the polarization of the material. Larger the polarization per unit resultant field, greater will be the dielectric constant of the dielectric.</p>
<p>The polarizability, $\alpha$, of an atom is defined as the dipole moment per unit local electric field at the atom, i.e.,</p>
<div class="eq">$$p=\alpha E_{loc}\tag{9.6}$$</div>
<p>Thus polarizability is an atomic property whereas dielectric constant is a macroscopic property which depends upon the arrangement of atoms within the crystal. If all the atoms have the same polarizability and there are $N$ number of atoms per unit volume, the polarization can be expressed as</p>
<div class="eq">$$P=Np=N\alpha E_{loc}\tag{9.7}$$</div>
<p>The general expression for polarization is, however, given by</p>
<div class="eq">$$P=\sum_j N_j\alpha_j E_{loc}(j)\tag{9.8}$$</div>
</section>
<section class="sheet book" id="p267">
<div class="pg">Printed page 267</div>
<p class="running-head">Dielectric Properties of Solids</p>
<p>where the summation is over all the atoms or atomic sites. In case of cubic symmetry, Eqs. (9.3) and (9.7) yield</p>
<div class="eq">$$P=N\alpha\left(E+\frac{P}{3\varepsilon_o}\right)\tag{9.9}$$</div>
<p>which, on rearranging the terms, gives</p>
<div class="eq">$$\chi_e=\frac{P}{\varepsilon_o E}=\frac{N\alpha/\varepsilon_o}{1-\dfrac{N\alpha}{3\varepsilon_o}}\tag{9.10}$$</div>
<p>Using Eq. (9.5), we obtain</p>
<div class="eq">$$\varepsilon_r=1+\frac{N\alpha/\varepsilon_o}{1-\dfrac{N\alpha}{3\varepsilon_o}}$$</div>
<p>or</p>
<div class="eq">$$\varepsilon_r=\frac{1+\dfrac{2N\alpha}{3\varepsilon_o}}{1-\dfrac{N\alpha}{3\varepsilon_o}}\tag{9.11}$$</div>
<p>This expression can be put in the form</p>
<div class="eq">$$\frac{\varepsilon_r-1}{\varepsilon_r+2}=\frac{N\alpha}{3\varepsilon_o}\tag{9.12}$$</div>
<p>This is known as the <i>Clausius-Mossotti relation</i>. It relates the dielectric constant to the atomic polarizability provided the condition of cubic symmetry holds. In a more general form, it is expressed as</p>
<div class="eq">$$\frac{\varepsilon_r-1}{\varepsilon_r+2}=\frac{1}{3\varepsilon_o}\sum_j N_j\alpha_j\tag{9.13}$$</div>
<h3>9.4 SOURCES OF POLARIZABILITY</h3>
<p>The net polarizability of a dielectric material results mainly from the following three types of contributions :</p>
<p>(i) Electronic polarizability</p>
<p>(ii) Ionic polarizability</p>
<p>(iii) Dipolar or orientational polarizability</p>
<p>The extent to which a particular polarizability contributes depends on the nature of the dielectric and the frequency of the applied electric field.</p>
</section>
<section class="sheet book" id="p268">
<div class="pg">Printed page 268</div>
<p class="running-head">Solid State Physics</p>
<h3>9.4.1 Electronic Polarizability</h3>
<p>The electronic polarizability arises due to the displacement of the electron cloud of an atom relative to its nucleus in the presence of an applied electric field as shown in Fig. 9.2. The polarization as well as the dielectric constant of a material at optical frequencies results mainly from the electronic polarizability. At optical frequencies, Eq. (9.13) may be written as</p>
<div class="fig-label">Fig. 9.2. <i>Electronic polarization in the presence of an external field.</i></div>
<div class="eq">$$\frac{n^2-1}{n^2+2}=\frac{1}{3\varepsilon_o}\sum_j N_j\alpha_j\text{ (electronic)}\tag{9.14}$$</div>
<p>where $\varepsilon_r$ has been replaced by $n^2$, $n$ being the refractive index.</p>
<h4><i>Classical Theory of Electronic Polarizability</i></h4>
<p>An electron bound harmonically to an atom exhibits resonant absorption at a frequency given by</p>
<div class="eq">$$\omega_o=\sqrt{\beta/m}\tag{9.15}$$</div>
<p>where $\beta$ represents the force constant and $m$ is the mass of the electron. If $x$ is the displacement of the electron under the effect of the electric field $E_{loc}$ then we have</p>
<div class="eq">$$-eE_{loc}=\beta x=m\omega_o^2 x\tag{9.16}$$</div>
<p>The static electronic polarizability is calculated as</p>
<div class="eq">$$\alpha_e=\frac{p}{E_{loc}}=-\frac{ex}{E_{loc}}=\frac{e^2}{m\omega_o^2}\tag{9.17}$$</div>
<p>To obtain the frequency dependence of electronic polarizability, we treat the system as a simple harmonic oscillator. If $\omega$ is the frequency of the local field, the field at any time $t$ is given by $E_{loc}\sin\omega t$ and the equation of motion may be written as</p>
<div class="eq">$$m\frac{d^2x}{dt^2}+m\omega_o^2 x=-eE_{loc}\sin\omega t\tag{9.18}$$</div>
</section>
<section class="sheet book" id="p269">
<div class="pg">Printed page 269</div>
<p class="running-head">Dielectric Properties of Solids</p>
<p>Substituting $x=x_o\sin\omega t$, we obtain</p>
<div class="eq">$$m(-\omega^2+\omega_o^2)x_o=-eE_{loc}\tag{9.19}$$</div>
<p>The amplitude of the dipole is given by</p>
<div class="eq">$$p_o=-ex_o=\frac{e^2E_{loc}}{m(\omega_o^2-\omega^2)}$$</div>
<p>which gives</p>
<div class="eq">$$\alpha_e=\frac{p_o}{E_{loc}}=\frac{e^2/m}{\omega_o^2-\omega^2}\tag{9.20}$$</div>
<p>This expression gives the frequency dependence of electronic polarizability. The corresponding expression based on the quantum theory is given by :</p>
<div class="eq">$$\alpha_e=\frac{e^2}{m}\sum_j\frac{f_{ij}}{\omega_{ij}^2-\omega^2}\tag{9.21}$$</div>
<p>where $f_{ij}$ is known as the <i>oscillator strength</i> of the electric dipole transition between the atomic states $i$ and $j$.</p>
<h3>9.4.2 Ionic Polarizability</h3>
<p>The ionic polarizability arises due to displacement of a charged ion relative to other ions in a solid. Assuming the forces near equilibrium as simple harmonic, the displacement $\Delta x$ in the presence of an electric field $E$ is given by</p>
<div class="eq">$$\beta\Delta x\cong eE\tag{9.22}$$</div>
<p>where $\beta$ is the force constant. Thus the ionic polarizability is determined as</p>
<div class="eq">$$\alpha_i=\frac{p}{E}=\frac{e\Delta x}{E}\cong\frac{e^2}{\beta}\tag{9.23}$$</div>
<p>For $\beta\simeq20\ \mathrm{Nm}^{-1}$, $\alpha_i\simeq10^{-39}\ \mathrm{Fm}^2$. The ionic contribution is important at low frequencies. The sodium chloride, for example, has $\varepsilon_r\simeq5.6$ at low frequencies whereas the value reduces to about 2.25 at optical frequencies.</p>
<h3>9.4.3 Dipolar Polarizability</h3>
<p>A molecule, such as $\mathrm{H}_2\mathrm{O}$, having a permanent dipole moment is called a <i>dipolar</i> or <i>polar molecule</i> and a substance comprising such molecules is called a <i>dipolar substance</i>. The dipolar polarizability is the property of dipolar substances. In the absence of an external electric field, the dipoles have</p>
</section>
<section class="sheet book" id="p270">
<div class="pg">Printed page 270</div>
<p class="running-head">Solid State Physics</p>
<p>random orientations and there is no net polarization. However, when the field is present, the dipoles orient themselves along the field and produce <i>orientational</i> or <i>dipolar polarizability</i>. The thermal agitation of the molecules tends to counteract the ordering effect of the electric field and an equilibrium state is reached wherein the different dipoles make all possible angles varying from zero to $\pi$ radians with the field direction. The potential energy of such a molecule of dipole moment $\mathbf{p}$ oriented at an angle $\theta$ with the field direction (Fig. 9.3) is given by</p>
<div class="fig-label">Fig. 9.3. <i>A molecule of dipole moment $\mathbf{p}$ placed in an electric field $\mathbf{E}$.</i></div>
<div class="eq">$$U=-\mathbf{p}.\mathbf{E}=-pE\cos\theta\tag{9.24}$$</div>
<p>According to the statistical mechanics, the number of dipoles having orientations between $\theta$ and $\theta+d\theta$, i.e., which lie within the solid angle $d\Omega$ or $2\pi\sin\theta\,d\theta$ is proportional to</p>
<div class="eq">$$\exp\left(-\frac{U}{kT}\right)d\Omega\quad\text{or}\quad\exp\left(\frac{pE\cos\theta}{kT}\right)2\pi\sin\theta\,d\theta\tag{9.25}$$</div>
<p>Since a dipole making an angle $\theta$ with the field direction contributes a component of dipole moment $p\cos\theta$ parallel to the field, the contribution of the above number of dipoles to the total polarization is</p>
<div class="eq">$$2\pi p\exp\left(\frac{pE\cos\theta}{kT}\right)\cos\theta\sin\theta\,d\theta\tag{9.26}$$</div>
<p>The average contribution to polarization is, therefore, given by</p>
<div class="eq">$$\begin{aligned}\bar p=\frac{P}{N}&=\frac{\text{Total polarization due to all the dipoles}}{\text{Total number of dipoles}}\\[1em]&=\frac{p\int_0^\pi\exp\left(\frac{pE\cos\theta}{kT}\right)\cos\theta\sin\theta\,d\theta}{\int_0^\pi\exp\left(\frac{pE\cos\theta}{kT}\right)\sin\theta\,d\theta}\end{aligned}\tag{9.27}$$</div>
</section>
<section class="sheet book" id="p271">
<div class="pg">Printed page 271</div>
<p class="running-head">Dielectric Properties of Solids</p>
<p>Putting</p>
<div class="eq">$$x=\frac{pE}{kT},\ y=\cos\theta\text{ and }dy=-\sin\theta\,d\theta,$$</div>
<p>Eq. (9.27) becomes</p>
<div class="eq">$$\bar p=\frac{p\int_{+1}^{-1}ye^{xy}\,dy}{\int_{+1}^{-1}e^{xy}\,dy}$$</div>
<p>or</p>
<div class="eq">$$\begin{aligned}\frac{\bar p}{p}&=\frac{e^x+e^{-x}}{e^x-e^{-x}}-\frac{1}{x}\\&=\coth x-\frac{1}{x}=L(x)\end{aligned}\tag{9.28}$$</div>
<p>where $L(x)$ is called the <i>Langevin function</i>. The variation of $L(x)$ with $x$ has been shown in Fig. 8.2. For $x\ll1$ or $pE\ll kT$, i.e., for fields not too large and for temperatures not too low, we have</p>
<div class="eq">$$L(x)\simeq\frac{x}{3}=\frac{pE}{3kT}\tag{9.29}$$</div>
<p>Using Eqs. (9.28) and (9.29), the polarization $P$ becomes</p>
<div class="eq">$$P=N\bar p=\frac{Np^2E}{3kT}\tag{9.30}$$</div>
<p>The dipolar polarizability per molecule is, therefore, given by</p>
<div class="eq">$$\alpha_d=\frac{\bar p}{E}=\frac{p^2}{3kT}\tag{9.31}$$</div>
<p>Thus the existence of dipolar polarizability depends on whether the molecules possess a permanent dipole moment. The dipolar polarizability also depends on temperature in accordance with Eq. (9.31). At room temperature, $\alpha_d\sim10^{-39}\ \mathrm{Fm}^2$ which is comparable to electronic polarizability.</p>
<h3>9.5 FREQUENCY DEPENDENCE OF TOTAL POLARIZABILITY</h3>
<p>The total polarizability of a dielectric is given by the expression :</p>
<div class="eq">$$\alpha=\alpha_e+\alpha_i+\alpha_d\tag{9.32}$$</div>
<p>It decreases with increase in frequency as shown in Fig. 9.4. This type of</p>
</section>
<section class="sheet book" id="p272">
<div class="pg">Printed page 272</div>
<p class="running-head">Solid State Physic [as printed]</p>
<p>variation of polarizability can be explained on the basis of the relaxation times of the various contributing polarization processes. When the frequency of the applied field is quite large as compared to the inverse of the relaxation time for a particular polarization process, the contribution of that process to polarizability is negligible. As relaxation time is maximum for the dipolar process and minimum for the electronic process, the dipolar contribution disappears first followed by ionic and electronic contributions.</p>
<div class="fig-label">Fig. 9.4. <i>Frequency dependence of various contributions to polarizability.</i></div>
<h3>9.6 FERROELECTRICITY</h3>
<p>Ferroelectricity is the phenomenon which refers to the state of <i>spontaneous polarization</i>, i.e., polarization of the meterial [as printed] in the absence of an electric field. It is thus analogous to ferromagnetism which represents the state of spontaneous magnetization of the material. The crystals exhibiting ferroelectricity are called the <i>ferroelectric crystals</i>. In such crystals, the centres of positive and negative charges do not coincide with each other even in the absence of the field, thus producing a non-zero value of the dipole moment. The variation of polarization with electric field is not linear for such crystals but forms a closed loop called the <i>hysteresis loop</i>. The ferroelectricity disappears above a certain critical temperature called the <i>transition temperature</i> or the <i>Curie point</i>, $T_C$, when the material gets transformed from ferroelectric to paraelectric state as indicated by a rapid decrease in the dielectric constant</p>
</section>
<section class="sheet book" id="p273">
<div class="pg">Printed page 273</div>
<p class="running-head">Dielectric Properties of Solids</p>
<p>with increase in temperature.</p>
<p>Ferroelectricity is observed in a number of substances; the most familiar ones are barium titanate ($\mathrm{BaTiO}_3$) and the Rochelle salt ($\mathrm{NaKC}_4\mathrm{H}_4\mathrm{O}_6.4\mathrm{H}_2\mathrm{O}$). The ferroelectric crystals may be classified into two main groups—the <i>order-disorder group</i> and the <i>displacive group</i>. In the order-disorder class of ferroelectrics, the ferroelectric transition is associated with individual ordering of ions. These are the crystals which contain hydrogen bonds and in which the motion of protons is related to the ferroelectric properties. The examples are potassium dihydrogen phosphate ($\mathrm{KH}_2\mathrm{PO}_4$), rubidium hydrogen phosphate ($\mathrm{RbH}_2\mathrm{PO}_4$), etc. The displacive group of ferroelectrics is the one in which the ferroelectric transition is associated with the displacement of a whole sublattice of ions of one type relative to a sublattice of another type. The crystals of this class exhibit structures which are closely related</p>
<div class="fig-label">Fig. 9.5. <i>Structure of $\mathrm{BaTiO}_3$ for $T&gt;T_C$.</i></div>
<p>to the perovskite and ilmenite structures. The examples are $\mathrm{BaTiO}_3$, $\mathrm{KNbO}_3$, $\mathrm{LiTaO}_3$, etc. Consider the case of $\mathrm{BaTiO}_3$ crystal. Below the Curie point (380 K), it exhibits the perovskite structure as shown in Fig. 9.5. The unit cell is cubic with $\mathrm{Ba}^{2+}$ ions occupying the corners, $\mathrm{O}^{2-}$ ions occupying the face centres and $\mathrm{Ti}^{4+}$ ion occupying the body centre of the cube. Thus each $\mathrm{Ti}^{4+}$ ion is surrounded by six $\mathrm{O}^{2-}$ ions in an octahedral configuration. For $T&gt;T_C$, the centres of gravity of positive and negative charges exactly coincide with each other to produce no net dipole moment. However, for $T&lt;T_C$, the $\mathrm{Ti}^{4+}$ and $\mathrm{Ba}^{2+}$ ions slightly move upwards while the $\mathrm{O}^{2-}$ ions slightly move downwards and the structure becomes tetragonal with centres of positive and negative charges not coinciding with each other. This produces the spontaneous polarization in the crystal.</p>
</section>
<section class="sheet book" id="p274">
<div class="pg">Printed page 274</div>
<p class="running-head">Solid State Physics</p>
<p>In fact, the ferroelectricity in $\mathrm{BaTiO}_3$ arises from induced electronic and ionic dipole moments. Rewriting Eq. (9.13) for the dielectric constant, we get</p>
<div class="eq">$$\varepsilon_r=\frac{1+\dfrac{2}{3\varepsilon_o}\sum_j N_j\alpha_j}{1-\dfrac{1}{3\varepsilon_o}\sum_j N_j\alpha_j}\tag{9.33}$$</div>
<p>where $\alpha_j$ is the electronic plus ionic polarizability of the $j$th ion and $N_j$ is the number of $j$th ions per unit volume. The expression (9.33) has been obtained by assuming that the local field at all the atoms is equal to $\mathbf{E}+\dfrac{\mathbf{P}}{3\varepsilon_o}$. From Eq. (9.33), we find that, for</p>
<div class="eq">$$\sum_j N_j\alpha_j=3\varepsilon_o,\tag{9.34}$$</div>
<p>the dielectric constant becomes infinite which permits a finite polarization in the absence of the applied field. This is the condition for the so-called <i>polarization catastrophe</i>. In polarization catastrophe, the local electric field arising from polarization increases faster than the elastic restoring force on an ion in the crystal, thereby producing an asymmetrical shift in ionic position. The shift is, however, limited to finite displacements by the higher order restoring forces.</p>
<p>In Eq. (9.34), the value of $\varepsilon_r$ is sensitive to small departures of $\sum_j N_j\alpha_j$ from the critical value of $3\varepsilon_o$. Putting</p>
<div class="eq">$$\frac{1}{3\varepsilon_o}\sum_j N_j\alpha_j=1-3s,\tag{9.35}$$</div>
<p>where $s\ll1$, in expression (9.33), the dielectric constant becomes</p>
<div class="eq">$$\varepsilon_r=\frac{1}{s}-2\cong\frac{1}{s}\tag{9.36}$$</div>
<p>We assume that $s$ varies linearly near the critical temperature as</p>
<div class="eq">$$s\cong\frac{T-T_C}{\xi}\tag{9.37}$$</div>
<p>where $\xi$ is a constant. This type of variation of $s$ or $\sum_j N_j\alpha_j$ might result from normal thermal expansion of the lattice. From Eq. (9.36), we obtain</p>
<div class="eq">$$\varepsilon_r\cong\frac{\xi}{T-T_C}\tag{9.38}$$</div>
</section>
<section class="sheet book" id="p275">
<div class="pg">Printed page 275</div>
<p class="running-head">Dielectric Properties of Solids</p>
<p>Such a variation of dielectric constant with temperature is close to that observed experimentally in the paraelectric state.</p>
<h3>9.7 PIEZOELECTRICITY</h3>
<p>In cetain [as printed] crystals, the application of an external stress induces a net dipole moment which produces the electric polarization with the polarization charges appearing on the surfaces of the crystals. Such crystals are called the <i>piezoelectric crystals</i> and the phenomenon is known as the <i>piezoelectricity</i>. Some examples of such crystals are quartz, the Rochelle salt and tourmaline. The inverse effect is also observed, i.e., the application of an electric field produces strains in the crystal.</p>
<p>In schematic one-dimensional notation, the piezoelectric equations are</p>
<div class="eq">$$\left.\begin{aligned}P&amp;=Zd+\varepsilon_o E\chi\\e&amp;=Zs+Ed\end{aligned}\right]\tag{9.39}$$</div>
<p>where $P$ represents the polarization, $Z$ the stress, $d$ the piezoelectric strain constant, $E$ the electric field, $\chi$ the dielectric susceptibility, $e$ the elastic strain and $s$ the elastic compliance constant. The first one of the equations (9.39) exhibits the development of polarization by an applied stress and the second one shows the development of elastic strain by an applied electric field. Generally, very large electric fields are needed to produce very small strains. In quartz, for example, an electric field of about $10^4\ \mathrm{Vm}^{-1}$ produces a strain of about 1 in $10^8$ only.</p>
<div class="fig-label">Fig. 9.6. <i>Effect of crystal symmetry on piezoelectricity.<br>(a) Quartz crystal with no centre of inversion shows piezoelectricity,<br>(b) A crystal with centre of inversion shows no piezoelectricity.</i></div>
<p>The occurrence of piezoelectricity is the result of displacement of ions in certain crystals under the effect of the applied stresses. In such crystals, the ions are so displaced that their charge distribution loses the original symmetry as shown in Fig. 9.6a. In certain other crystals (Fig. 9.6b), where the symmetry of the charge distribution is not disturbed even after distortion, no piezoelectricity is observed. The latter type of crystals are those which possess the <i>centre of inversion</i>. Thus the absence of the centre of inversion</p>
</section>
<section class="sheet book" id="p276">
  <div class="pg">Printed page 276</div>
  <div class="running-head">Solid State Physics</div>
  <p>is the pre-requisite for the occurrence of piezoelectricity. It may also be noted that all ferroelectric crystals are piezoelectric but all piezoelectric crystals are not necessarily ferroelectric. An example of the former type of crystals is barium titanate and that of the latter type of crystals is quartz.</p>
  <p>Piezoelectric materials are used to convert electrical energy into mechanical energy and vice versa, i.e., they act as electro-mechanical transducers. They are used in devices such as gramophone pick-ups, microphones, strain gauges, ultrasonic generators, etc.</p>
  <h2>SOLVED EXAMPLES</h2>
  <p><strong>Example 9.1.</strong> Determine the percentage of ionic polarizability in the sodium chloride crystal which has the optical index of refraction and the static dielectric constant as 1.5 and 5.6 respectively.</p>
  <p><strong>Solution.</strong> From the Clausius-Mossotti relation, we have</p>
  <div class="eq">$$\frac{\varepsilon_r-1}{\varepsilon_r+2}=\frac{N(\alpha_e+\alpha_i)}{3\varepsilon_0}\tag{9.40}$$</div>
  <p>Here $\alpha_e$ and $\alpha_i$ are the electronic and ionic contributions to polarizability respectively. At optical frequencies, Eq. (9.40) becomes</p>
  <div class="eq">$$\frac{n^2-1}{n^2+2}=\frac{N\alpha_e}{3\varepsilon_0},\tag{9.41}$$</div>
  <p>where $n$ is the index of refraction. From Eqs. (9.40) and (9.41), we obtain</p>
  <div class="eq">$$\left(\frac{n^2-1}{n^2+2}\right)\left(\frac{\varepsilon_r+2}{\varepsilon_r-1}\right)=\frac{\alpha_e}{\alpha_e+\alpha_i}\tag{9.42}$$</div>
  <p>The right hand side of Eq. (9.42) is the fraction of electronic polarizability. Thus the percentage of ionic polarizability is</p>
  <div class="eq">$$\begin{aligned}
  \left(\frac{\alpha_i}{\alpha_e+\alpha_i}\right)\times100
  &amp;=\left(1-\frac{\alpha_e}{\alpha_e+\alpha_i}\right)\times100\\
  &amp;=\left[1-\left(\frac{n^2-1}{n^2+2}\right)\left(\frac{\varepsilon_r+2}{\varepsilon_r-1}\right)\right]\times100\\
  &amp;=\left[1-\left\{\frac{(1.5)^2-1}{(1.5)^2+2}\right\}\left\{\frac{5.6+2}{5.6-1}\right\}\right]\times100\\
  &amp;=51.4\%
  \end{aligned}$$</div>
</section>
<section class="sheet book" id="p277">
  <div class="pg">Printed page 277</div>
  <div class="running-head">Dielectric Properties of Solids</div>
  <h2>SUMMARY</h2>
  <p>1. A dielectric material gets polarized in the presence of an external electric field $\mathbf{E}$. The polarization $\mathbf{P}$ is defined as the dipole moment per unit volume of the material and is related to the electric susceptibility, $\chi_e$, as</p>
  <div class="eq">$$\mathbf{P}=\varepsilon_0\chi_e\mathbf{E}$$</div>
  <p>2. The electric displacement vector $\mathbf{D}$ for an isotropic or cubic medium is defined as</p>
  <div class="eq">$$\mathbf{D}=\varepsilon_0\varepsilon_r\mathbf{E}=\varepsilon_0\mathbf{E}+\mathbf{P}$$</div>
  <p>where $\varepsilon_r$ is the relative permittivity or dielectric constant of the dielectric and is related to the electric susceptibility as</p>
  <div class="eq">$$\varepsilon_r=1+\chi_e$$</div>
  <p>3. The electric field acting at the site of an atom or molecule is called the local field. This is responsible for polarization of the individual atoms or molecules in the solid. For an atomic site with cubic symmetry, it is given by the Lorentz equation :</p>
  <div class="eq">$$\mathbf{E}_{\mathrm{loc}}=\mathbf{E}+\frac{\mathbf{P}}{3\varepsilon_0}$$</div>
  <p>4. The atomic polarizability, $\alpha$, is defined as the dipole moment, $p$, per unit local electric field at an atom and is given by the relation :</p>
  <div class="eq">$$p=\alpha E_{loc}$$</div>
  <p>5. The polarizability is an atomic property whereas the dielectric constant is a macroscopic property of the material. The two parameters are related to each other by the Clausius-Mossotti relation given as</p>
  <div class="eq">$$\frac{\varepsilon_r-1}{\varepsilon_r+2}=\frac{N\alpha}{3\varepsilon_0}$$</div>
  <p>6. The net polarizability of a dielectric material results from three main contributions — the electronic polarizability, ionic polarizability, and dipolar or orientational polarizability. At low frequencies of the applied electric field, all the three contributions are present. As the frequency increases, the dipolar contribution disappears first followed by ionic and electronic contributions at higher frequencies. At optical frequencies, the polarization is mainly due to electronic contribution.</p>
  <p>7. Ferroelectric materials are those which exhibit spontaneous polarization, i.e., polarization in the absence of an applied field. These are analogous to ferromagnetic materials. They possess a Curie point and exhibit hysteresis loop. The examples are barium titanate, the Rochelle salt, etc.</p>
</section>
<section class="sheet book" id="p278">
  <div class="pg">Printed page 278</div>
  <div class="running-head">Solid State Physics &amp; Electronics</div>
  <p>8. Piezoelectric crystals are those which are polarized under the application of an external stress. The examples are quartz, the Rochelle salt, tourmaline, etc. The inverse effect is also observed, i.e., the application of an electric field produces strains in such crystals. The absence of the centre of inversion is the pre-requisite for the occurrence of piezoelectricity.</p>
  <p>9. All ferroelectric crystals are piezoelectric, but all piezoelectric crystals are not necessarily ferroelectric. Examples of ferroelectric and piezoelectric crystals are barium titanate and quartz respectively.</p>
  <h2>VERY SHORT QUESTIONS</h2>
  <ol>
    <li>Define the following terms:<p>Polarisation, electric susceptibility, local field, dielectric constant, electric displacement vector, polarisability, spontaneous polarisation.</p></li>
    <li>Enlist the various contributions to total polarisability.</li>
    <li>Explain the following in brief:<p>Ionic polarisation, electronic polarisation, orientational polarisation.</p></li>
    <li>Which type of polarisation is the most effective in the visible region?</li>
    <li>What is ferroelectricity? Give an example of ferroelectric crystal.</li>
    <li>What is piezoelectricity?</li>
    <li>Give an example of a crystal that is piezoelectric but not ferroelectric.</li>
    <li>How is dielectric constant related to electric susceptibility ?</li>
  </ol>
  <h2>SHORT QUESTIONS</h2>
  <ol>
    <li>Derive the Clausius-Mossotti relation expressing the relationship between dielectric constant and atomic polarisability.</li>
    <li>What is dipolar polarisability? Obtain an expression for dipolar polarisability of a dielectric at moderate temperatures.</li>
    <li>What is electronic polarisability? Derive an expression for electronic polarisability using the classical theory.</li>
    <li>Why is ionic polarisability found to be rather insensitive to temperature ? Give a possible explanation.</li>
    <li>How does the total polarisability depend on frequency?</li>
    <li>Why do piezoelectric crystals having centre of inversion show no piezoelectricity?</li>
    <li>Describe the characteristic properties of ferroelectric materials. What is meant by polarisation catastrophe?</li>
  </ol>
</section>
<section class="sheet book" id="p279">
  <div class="pg">Printed page 279</div>
  <div class="running-head">Dielectric Properties of Solids</div>
  <ol start="8">
    <li>Explain the meaning and origin of piezoelectricity, Justify the statement “ All ferroelectric crystals are piezoelectric, but all piezoelectric crystals are not necessarily ferroelectric. [as printed]</li>
  </ol>
  <h2>PROBLEMS</h2>
  <ol>
    <li>The optical index of refraction and the dielectric constant for water are 1.33 and 8.1 respectively. Determine the percentage of ionic polarizability. <span class="answer">(71%)</span></li>
    <li>Calculate the polarization of a $\mathrm{BaTiO_3}$ crystal using the structure as shown in Fig. 9.5. The structure transforms from cubic to tetragonal below the Curie point with lattice parameters $c$ and $a$ equal to $4.03\,\text{Å}$ and $3.98\,\text{Å}$ respectively. The displacement of titanium ion is opposite to that of oxygen ions. The magnitude of displacement is $0.06\,\text{Å}$ for titanium, $0.06\,\text{Å}$ for oxygen ions on the side faces and $0.08\,\text{Å}$ for oxygen ions on the top and bottom faces of the cube. The displacement of barium ions may be neglected. <span class="answer">($0.16\,\mathrm{cm}^{-2}$) [as printed]</span></li>
  </ol>
</section>
